Repository: sukrialfian/Remaining-Useful-Life-Prediction-Of-Lithium-Ion-Battery-Based-on-LSTM-Autoencoder-Method

# Remaining-Useful-Life-Prediction-Of-Lithium-Ion-Battery-Based-on-LSTM-Autoencode-Method

File: dataset/Discharge18_H1.csv
,name,cycle,datetime,capacity,ambient_temp,voltage_measured,current_measured,temperature_measured,time,TIEDVD
0,B0018,1,7/7/2008 15:15,1.855004521,24,3.053230339,-0.002433415,37.2056713,3434.891,2339.328
1,B0018,2,7/7/2008 21:53,1.843195532,24,3.08820017,-0.000910648,37.15547522,3425.485,2357.547
2,B0018,3,7/8/2008 2:56,1.839601842,24,3.076857654,-0.000684881,36.68085193,3410.375,2354.172
3,B0018,4,7/8/2008 7:58,1.830673604,24,3.10242391,-0.0025472,36.04487047,3404.719,2331.031
4,B0018,5,7/8/2008 18:57,1.832700207,24,3.117644174,-0.003002155,37.08459677,3417.641,2345.687
5,B0018,6,7/8/2008 22:57,1.828528885,24,3.114007319,-0.001247787,37.05331129,3411.766,2342.766
6,B0018,7,7/9/2008 2:56,1.82120119,24,3.169283092,-0.000793812,36.3514535,3399.516,2315.296
7,B0018,8,7/9/2008 6:55,1.815170011,24,3.164680268,-0.00071762,36.12752493,3388.75,2308.75
8,B0018,9,7/9/2008 11:26,1.804298052,24,3.166890959,0.000448821,36.03872902,3380.406,2302.015
9,B0018,10,7/10/2008 16:34,1.82310023,24,3.144175531,-0.000968223,36.34921922,3404.141,2323.078
10,B0018,11,7/10/2008 20:33,1.812125352,24,3.163511863,-0.00010607,36.41785812,3396.141,2317.468
11,B0018,12,7/11/2008 0:30,1.804691638,24,3.197452536,-0.001104817,35.98523209,3384.094,2298.969
12,B0018,13,7/11/2008 4:28,1.79084435,24,3.234382458,0.00320499,35.35847798,3370.656,2269.938
13,B0018,14,7/11/2008 8:59,1.783470723,24,3.241810891,-0.000536101,35.09411802,3357.797,2251.578
14,B0018,15,7/11/2008 14:27,1.780938613,24,3.227333798,-0.004295588,35.57799246,3363.015,2250.641
15,B0018,16,7/11/2008 18:25,1.77120904,24,3.238447609,-0.001087277,35.99210617,3357.734,2249.187
16,B0018,17,7/11/2008 22:22,1.7686304,24,3.252365296,0.003057635,35.93164465,3344.187,2232.485
17,B0018,18,7/12/2008 2:18,1.75363048,24,3.298355582,-0.000542197,35.13854125,3339.969,2201.359
18,B0018,19,7/12/2008 6:45,1.746219742,24,3.299099453,0.001727477,34.75361973,3327.641,2182.609
19,B0018,20,7/12/2008 11:15,1.737664734,24,3.282912204,0.000396205,34.66683735,3312.844,2151.859
20,B0018,21,7/12/2008 15:13,1.731516674,24,3.314359923,-0.00076384,34.31957483,3302.031,2137.015
21,B0018,22,7/12/2008 18:52,1.708594989,24,3.337095987,0.001460622,34.05159011,3305.547,2124.296
22,B0018,23,7/12/2008 22:50,1.711469957,24,3.345396458,0.00033552,34.1400493,3289.562,2113.625
23,B0018,24,7/13/2008 3:19,1.707502137,24,3.356538776,0.001851751,34.03941375,3283.797,2091.687
24,B0018,25,7/14/2008 13:08,1.749238206,24,3.291271946,0.000648271,34.67226842,3325.235,2162.406
25,B0018,26,7/14/2008 17:03,1.732769715,24,3.299724834,0.000922714,35.34646737,3317.547,2139.125
26,B0018,27,7/14/2008 20:57,1.722231333,24,3.343787628,-0.001165964,35.22218595,3311.766,2127.14
27,B0018,28,7/15/2008 0:49,1.711846299,24,3.35820819,0.001578776,35.04987373,3305.218,2105.109
28,B0018,29,7/15/2008 5:14,1.699267835,24,3.355478059,0.001821746,34.99761831,3295.453,2079.469
29,B0018,30,7/15/2008 9:43,1.694036644,24,3.380671603,-0.002532937,34.54102016,3287,2065.532
30,B0018,31,7/15/2008 13:36,1.681902708,24,3.39557049,0.0009201,34.50920677,3276.922,2029.765
31,B0018,32,7/15/2008 17:29,1.676977062,24,3.391299823,-0.001831758,34.91065229,3268.687,2016.312
32,B0018,33,7/15/2008 21:21,1.665522931,24,3.404046821,0.001599273,34.89441645,3260.594,2003.609
33,B0018,34,7/16/2008 1:45,1.657192458,24,3.418829402,0.002319651,34.53288079,3258.812,1974.25
34,B0018,35,7/16/2008 6:12,1.648224156,24,3.414850129,-0.000457712,34.51313963,3243.422,1953.375
35,B0018,36,7/16/2008 10:05,1.63877015,24,3.416022,0.00132745,34.43103153,3236.515,1921.906
36,B0018,37,7/16/2008 13:57,1.627648691,24,3.455015989,0.001548641,33.89640362,3230.734,1909.219
37,B0018,38,7/16/2008 17:51,1.622153702,24,3.436281191,0.003092328,34.56920757,3222.093,1894.375
38,B0018,39,7/16/2008 22:13,1.614006651,24,3.44499732,0.00109371,34.50595871,3220.344,1888.672
39,B0018,40,7/18/2008 17:28,1.676051615,24,3.336282449,-0.001096783,34.92518024,3250.75,1985.563
40,B0018,41,7/18/2008 21:19,1.649300643,24,3.406910129,0.003628593,34.21002176,3239.344,1946.391
41,B0018,42,7/19/2008 1:10,1.632382992,24,3.408535629,-0.0009739,34.19993306,3222.25,1911.157
42,B0018,43,7/19/2008 5:01,1.616415972,24,3.424618629,-0.000917253,33.93860566,3206.157,1880.281
43,B0018,44,7/19/2008 9:25,1.610902838,24,3.451040334,0.000593435,33.47620704,3197.969,1854.641
44,B0018,45,7/19/2008 13:53,1.595463869,24,3.447127789,-0.003046378,33.53169798,3181.625,1824.266
45,B0018,46,7/29/2008 18:34,1.72670744,24,3.153251692,-0.000685326,34.64187919,3302.36,2161.016
46,B0018,47,7/29/2008 22:21,1.716567392,24,3.220999602,-0.001743322,34.51797227,3285.812,2129.234
47,B0018,48,7/30/2008 2:09,1.695823557,24,3.27953431,0.000826926,34.4020179,3260.016,2077.75
48,B0018,49,7/30/2008 5:57,1.677778319,24,3.312914062,-0.000678723,34.34093454,3240.031,2031.047
49,B0018,50,7/30/2008 9:52,1.66065869,24,3.347201035,0.002358026,34.02665838,3232.265,1994.906
50,B0018,51,7/30/2008 19:28,1.666410927,24,3.341784146,0.000532716,34.77997329,3232.031,2013.766
51,B0018,52,7/30/2008 23:16,1.646833617,24,3.340953803,0.001286104,34.91089521,3209.515,1975.328
52,B0018,53,7/31/2008 2:46,1.625763993,24,3.393857211,0.001032348,34.07147606,3196.125,1947.39
53,B0018,54,7/31/2008 6:15,1.612157741,24,3.379431086,-0.002351923,34.32783951,3172.562,1908.156
54,B0018,55,7/31/2008 10:10,1.605736682,24,3.4005756,-0.001435774,34.12133578,3172.735,1881.437
55,B0018,56,8/1/2008 17:46,1.673645315,24,3.313863632,-0.005027017,34.66127067,3238.109,1994.422
56,B0018,57,8/1/2008 21:32,1.640434857,24,3.35177638,-0.000712285,34.64276067,3191.063,1944.891
57,B0018,58,8/2/2008 1:17,1.613265332,24,3.367600825,-0.000977332,34.63237476,3165.828,1894.156
58,B0018,59,8/2/2008 5:03,1.592096432,24,3.38774316,0.001835628,34.4539714,3140.407,1852.921
59,B0018,60,8/2/2008 9:26,1.586601182,24,3.416049349,0.003491818,34.12379741,3131.922,1826.422
60,B0018,61,8/2/2008 13:55,1.580076649,24,3.421472451,0.001359849,34.10164946,3121.109,1800.282
61,B0018,62,8/2/2008 17:41,1.564173295,24,3.415883249,0.00304324,34.39355812,3105.265,1792.296
62,B0018,63,8/2/2008 21:29,1.555618272,24,3.441266303,0.001071702,34.1019197,3091.25,1751.14
63,B0018,64,8/3/2008 1:16,1.540204528,24,3.440421318,-0.003608566,34.20389504,3076.703,1732.719
64,B0018,65,8/3/2008 5:39,1.532161302,24,3.445662321,-0.000958459,34.2502124,3062.328,1702.469
65,B0018,66,8/3/2008 10:08,1.53162324,24,3.438874221,-0.001658833,34.26909054,3050.563,1697.407
66,B0018,67,8/3/2008 13:54,1.522259595,24,3.463845759,0.000224304,33.93673654,3034.672,1666.453
67,B0018,68,8/3/2008 17:42,1.506526713,24,3.460795315,0.002192863,33.94589219,3031.25,1646.937
68,B0018,69,8/3/2008 21:26,1.501421956,24,3.45793996,0.001506946,34.14326364,3011.343,1620.516
69,B0018,70,8/4/2008 1:48,1.496353412,24,3.458624303,0.000977114,34.21387438,3003,1610.11
70,B0018,71,8/4/2008 17:08,1.5334262,24,3.414320677,0.00571147,34.69706864,3045.187,1697.031
71,B0018,72,8/4/2008 20:55,1.523845268,24,3.441289288,-0.002109818,34.65377199,3028.469,1665.625
72,B0018,73,8/5/2008 0:41,1.501192099,24,3.443497944,0.001210354,34.5039069,3012.937,1634
73,B0018,74,8/5/2008 4:27,1.492417671,24,3.459920939,0.0006052,34.47189925,2998.875,1602.844
74,B0018,75,8/5/2008 8:23,1.483323852,24,3.468314103,-0.001814791,34.29303577,2983.547,1583.094
75,B0018,76,8/5/2008 12:50,1.480737679,24,3.461167189,-0.002404569,34.44293908,2966.86,1576.172
76,B0018,77,8/5/2008 16:36,1.473507781,24,3.478026972,8.52E-05,34.34721214,2954.797,1558.141
77,B0018,78,8/5/2008 20:21,1.468019285,24,3.460131373,-0.001982681,34.85167503,2945.735,1535.14
78,B0018,79,8/6/2008 0:06,1.458092356,24,3.470528678,0.001498235,34.62998607,2941.375,1514.359
79,B0018,80,8/6/2008 4:27,1.447866099,24,3.476629441,0.001221386,34.41830168,2923.953,1506.422
80,B0018,81,8/6/2008 8:55,1.452780878,24,3.475822077,-0.000968629,34.32904521,2921.031,1499.11
81,B0018,82,8/6/2008 12:40,1.442535636,24,3.490006747,0.000302093,34.23308244,2902.75,1478.172
82,B0018,83,8/6/2008 16:25,1.439271288,24,3.491787124,-0.000172723,34.48934652,2897.875,1468.922
83,B0018,84,8/6/2008 20:09,1.428647568,24,3.487044876,0.002327231,34.68549804,2892.094,1459.938
84,B0018,85,8/7/2008 0:27,1.424902675,24,3.504583247,-0.001090109,34.32473202,2886.921,1438.5
85,B0018,86,8/7/2008 19:05,1.469811532,24,3.430301461,0.002145919,34.8076498,2942.531,1528.656
86,B0018,87,8/7/2008 22:50,1.452581965,24,3.440576225,-0.000174261,34.88545379,2912.469,1495.422
87,B0018,88,8/8/2008 2:32,1.442834199,24,3.467830973,0.000799075,34.43362403,2895.594,1461.937
88,B0018,89,8/8/2008 6:16,1.428376059,24,3.463732003,-0.000103047,34.4864484,2884.406,1443.891
89,B0018,90,8/8/2008 10:14,1.415454784,24,3.501682834,-0.000944396,33.66051743,2873.766,1419.64
90,B0018,91,8/8/2008 20:10,1.45457667,24,3.445880486,-0.003174464,35.01720046,2893.375,1474.156
91,B0018,92,8/8/2008 23:54,1.428317955,24,3.460221346,-0.000205573,34.82633508,2884.984,1450.156
92,B0018,93,8/9/2008 3:37,1.419702688,24,3.465380073,7.34E-05,34.9310794,2870.234,1430.953
93,B0018,94,8/9/2008 7:19,1.415560663,24,3.469576691,0.000441566,34.94739567,2864.11,1421.437
94,B0018,95,8/9/2008 11:36,1.405680035,24,3.470897659,0.001518631,34.90115196,2846.64,1386.688
95,B0018,96,8/9/2008 15:59,1.408446107,24,3.463695995,-4.81E-05,35.03832449,2839.532,1402.656
96,B0018,97,8/9/2008 19:41,1.396854778,24,3.476025253,-0.00059314,34.87255645,2832.703,1367.344
97,B0018,98,8/9/2008 23:22,1.393567037,24,3.49598698,0.002087624,34.60380602,2827.078,1358.219
98,B0018,99,8/10/2008 3:01,1.389364429,24,3.498486525,0.00066602,34.65221288,2821.531,1355.5
99,B0018,100,8/10/2008 7:19,1.378565142,24,3.490122986,-0.001594322,34.88838289,2805.156,1339.765
100,B0018,101,8/10/2008 11:39,1.38490111,24,3.500291434,0.000502106,34.53030638,2814.906,1331.594
101,B0018,102,8/10/2008 15:21,1.370325181,24,3.48836568,0.000946184,34.72190615,2801.156,1318.281
102,B0018,103,8/10/2008 19:01,1.373346439,24,3.499663272,-0.004945908,34.71956894,2794.187,1321.812
103,B0018,104,8/10/2008 22:40,1.367948729,24,3.503533537,0.00164902,34.78261101,2785.391,1310.969
104,B0018,105,8/11/2008 2:53,1.356714109,24,3.49645464,-0.002529147,34.89129597,2779.5,1300.781
105,B0018,106,8/14/2008 13:04,1.460431021,24,3.412407793,0.001979654,34.29974281,2899.234,1510.375
106,B0018,107,8/14/2008 16:49,1.450099894,24,3.418468334,0.009113413,34.6153449,2894.922,1502.406
107,B0018,108,8/14/2008 20:29,1.43814069,24,3.435059021,0.000176045,34.69435704,2888.25,1479.813
108,B0018,109,8/15/2008 0:08,1.428368198,24,3.444712871,-0.002369894,34.54760909,2873.906,1440.812
109,B0018,110,8/15/2008 3:59,1.414787452,24,3.458429174,-0.003499206,34.38461266,2847.406,1420.109
110,B0018,111,8/15/2008 8:19,1.413889163,24,3.45760616,-0.001070006,34.24921056,2849.281,1407.422
111,B0018,112,8/15/2008 12:00,1.398933166,24,3.473799879,0.00095206,34.22340606,2833.688,1386.469
112,B0018,113,8/15/2008 15:37,1.395332258,24,3.453464523,-0.001927737,34.99486743,2826.453,1376.719
113,B0018,114,8/15/2008 19:13,1.39004613,24,3.455168986,0.000152307,35.34543171,2818.312,1378.891
114,B0018,115,8/15/2008 23:27,1.386027145,24,3.479281571,-0.001771208,34.89112902,2812.719,1356.093
115,B0018,116,8/16/2008 3:52,1.38821526,24,3.455105229,0.000756197,34.98811299,2803.5,1331.547
116,B0018,117,8/16/2008 7:37,1.376182656,24,3.480977907,-0.001695036,34.46724144,2783.25,1321.297
117,B0018,118,8/16/2008 11:21,1.36471689,24,3.474553151,0.00130972,34.45010431,2776.391,1297.187
118,B0018,119,8/16/2008 15:02,1.358985474,24,3.478489619,0.002093335,34.35230627,2766.516,1285.406
119,B0018,120,8/16/2008 19:15,1.346230876,24,3.487993649,0.000490382,34.04759298,2751.516,1262.609
120,B0018,121,8/18/2008 14:27,1.426842782,24,3.42798943,-0.000922651,34.20414157,2848.859,1414.344
121,B0018,122,8/18/2008 18:08,1.406448148,24,3.443976989,-0.003077625,34.2408403,2840.016,1389.047
122,B0018,123,8/18/2008 21:48,1.393490749,24,3.434590579,-0.002452075,34.62535461,2817.375,1365.515
123,B0018,124,8/19/2008 1:25,1.388249351,24,3.463052037,0.001465801,34.24811722,2809.234,1354
124,B0018,125,8/19/2008 5:17,1.370187834,24,3.463811291,-0.001023128,34.28115361,2791.187,1330.703
125,B0018,126,8/19/2008 9:39,1.379695167,24,3.473054155,0.002647014,34.20157183,2794.016,1332.766
126,B0018,127,8/19/2008 13:17,1.368658632,24,3.449483094,0.007893734,34.92065208,2774.719,1323.156
127,B0018,128,8/19/2008 16:54,1.362737178,24,3.459275126,-0.00345053,35.17385755,2777.844,1325.094
128,B0018,129,8/19/2008 20:32,1.363405113,24,3.484328702,-0.001340828,34.92470595,2781.125,1311.687
129,B0018,130,8/20/2008 0:43,1.351864604,24,3.481460723,0.002415235,34.8059821,2760.906,1288.047
130,B0018,131,8/20/2008 5:02,1.354796973,24,3.457732209,2.95E-05,35.08177025,2753.25,1277.469
131,B0018,132,8/20/2008 8:37,1.341051441,24,3.477276739,-0.001940069,34.58165954,2742.843,1264.672

File: dataset/Discharge5_H1.csv
,name,cycle,datetime,capacity,ambient_temp,voltage_measured,current_measured,temperature_measured,time,TIEDVD
0,B0005,1,4/2/2008 15:25,1.85648742,24,3.277169977,-0.006528351,34.23085284,3690.234,2363.438
1,B0005,2,4/2/2008 19:43,1.84632725,24,3.300244887,-0.000447553,34.39213659,3672.344,2384.922
2,B0005,3,4/3/2008 0:01,1.83534919,24,3.32745101,0.001026019,34.23277872,3651.641,2385.172
3,B0005,4,4/3/2008 4:16,1.83526253,24,3.314181859,-0.002233622,34.41344995,3631.563,2367.609
4,B0005,5,4/3/2008 8:33,1.83464551,24,3.305496731,9.24E-06,34.34588499,3629.172,2366.031
5,B0005,6,4/3/2008 12:55,1.83566166,24,3.302329113,-0.00396723,34.20092692,3652.281,2366.86
6,B0005,7,4/3/2008 17:17,1.83514614,24,3.29374067,-0.003424827,34.29828476,3650.828,2367.5
7,B0005,8,4/3/2008 21:28,1.82575679,24,3.316230741,0.001710239,34.76224184,3572.453,2369.594
8,B0005,9,4/4/2008 1:38,1.82477385,24,3.297410935,-0.001004052,35.05182953,3550.594,2348.781
9,B0005,10,4/4/2008 5:48,1.82461327,24,3.288404483,0.001261401,35.02973666,3551.25,2349.282
10,B0005,11,4/4/2008 9:57,1.82461955,24,3.266275575,0.000285052,35.32247969,3530.25,2349.843
11,B0005,12,4/4/2008 17:56,1.81420194,24,3.296199859,-0.000775731,35.59296016,3491.016,2331.375
12,B0005,13,4/4/2008 22:01,1.81375216,24,3.271757416,-0.000472438,35.96127245,3470.281,2331.359
13,B0005,14,4/5/2008 2:20,1.81344049,24,3.264855084,-0.002505993,35.8696097,3470,2331.14
14,B0005,15,4/5/2008 6:25,1.802598,24,3.309111202,-3.78E-05,35.53204381,3450.297,2312.234
15,B0005,16,4/5/2008 10:30,1.8021069,24,3.288149053,-0.001359333,35.81031289,3429.407,2310.719
16,B0005,17,4/5/2008 14:34,1.8025795,24,3.260754101,-0.000793555,36.24247715,3409.484,2292.109
17,B0005,18,4/5/2008 18:39,1.80306831,24,3.229466822,-0.004407894,36.70221725,3390.422,2292.765
18,B0005,19,4/5/2008 22:46,1.80277762,24,3.224378895,-0.001862126,36.77890978,3390.281,2292.578
19,B0005,20,4/18/2008 21:10,1.84702599,24,3.258740332,-3.54E-05,34.93481911,3591.734,2389.484
20,B0005,21,4/19/2008 2:29,1.84741731,24,3.218046215,0.000151942,36.06881903,3552.297,2390.234
21,B0005,22,4/19/2008 7:47,1.83617742,24,3.257309627,-0.002765735,35.57131957,3531.578,2370.953
22,B0005,23,4/19/2008 13:01,1.82578075,24,3.280256747,-0.000195349,35.49553079,3492.907,2371.187
23,B0005,24,4/19/2008 18:27,1.82511364,24,3.279765451,-0.001914706,35.20943494,3511.594,2350.563
24,B0005,25,4/19/2008 23:41,1.8255815,24,3.205068916,-0.000256915,36.50765859,3431.937,2351.531
25,B0005,26,4/20/2008 4:54,1.81403113,24,3.276866922,0.000664357,35.87513759,3431.125,2331.625
26,B0005,27,4/20/2008 10:16,1.81476919,24,3.231130028,-0.002598176,36.32486455,3412.406,2350.782
27,B0005,28,4/20/2008 15:37,1.81396939,24,3.222025773,-0.000146263,36.4068772,3410.688,2329.781
28,B0005,29,4/20/2008 20:50,1.80276567,24,3.290082794,-0.004012055,35.8741726,3410.718,2329.141
29,B0005,30,4/21/2008 2:15,1.80407704,24,3.251176185,-0.00145143,36.40595071,3392.719,2312.703
30,B0005,31,4/22/2008 15:33,1.85180255,24,3.249283482,-0.001499701,36.28230125,3470.672,2351.578
31,B0005,32,4/22/2008 20:26,1.83070385,24,3.260087599,-0.001228815,36.73981915,3414.109,2332.89
32,B0005,33,4/23/2008 1:18,1.81990411,24,3.281146601,0.001947239,36.49603036,3395.219,2322.984
33,B0005,34,4/23/2008 6:18,1.80930796,24,3.30937152,-0.001003526,36.04392364,3386,2294.937
34,B0005,35,4/23/2008 11:08,1.8046099,24,3.295594468,-0.00183497,36.22444539,3368.187,2277.171
35,B0005,36,4/23/2008 16:06,1.79937707,24,3.317198245,-0.000170868,36.48129579,3368.266,2276.844
36,B0005,37,4/23/2008 21:02,1.78844323,24,3.347818507,-0.000831225,35.98576133,3358.719,2257.687
37,B0005,38,4/24/2008 1:51,1.78292305,24,3.337821924,-0.00284374,36.10148289,3339.5,2248.172
38,B0005,39,4/24/2008 6:50,1.77303372,24,3.364372479,-0.004309732,35.8592178,3331.265,2230.016
39,B0005,40,4/24/2008 11:49,1.77303776,24,3.336014494,0.002106451,36.40939106,3321.188,2220.188
40,B0005,41,4/24/2008 16:45,1.76787211,24,3.355659628,0.001443794,36.77364626,3321.844,2220.203
41,B0005,42,4/24/2008 21:38,1.76231507,24,3.361490198,0.000905102,36.84756032,3311.828,2201.109
42,B0005,43,4/25/2008 12:03,1.76761729,24,3.346968122,-0.001459488,36.71091395,3327.391,2211.985
43,B0005,44,4/25/2008 20:03,1.76266836,24,3.371210049,-0.000750036,36.38019708,3312.078,2201.718
44,B0005,45,4/26/2008 1:04,1.75173049,24,3.379951819,-0.001351175,36.1805145,3293.172,2172.969
45,B0005,46,4/26/2008 5:57,1.7418496,24,3.391867016,-0.00071823,36.07117792,3275.328,2163.844
46,B0005,47,4/26/2008 10:58,1.73609135,24,3.389321801,-0.00163827,36.06727402,3265.016,2144.672
47,B0005,48,4/29/2008 12:15,1.79362401,24,3.239960443,-0.002410259,39.39707856,3328.937,2266.922
48,B0005,49,4/29/2008 17:05,1.78318902,24,3.31112764,-0.000476084,38.24790664,3329.266,2248.422
49,B0005,50,4/29/2008 22:00,1.76736421,24,3.332862126,-0.002545777,37.66314807,3301.579,2220.078
50,B0005,51,4/30/2008 2:43,1.75701779,24,3.333761215,0.000914217,37.41262018,3283.563,2192.141
51,B0005,52,4/30/2008 7:41,1.74687062,24,3.361505749,0.000229717,36.98304922,3275.125,2164.454
52,B0005,53,4/30/2008 12:28,1.74171725,24,3.352855281,-0.003677569,37.11383317,3265.656,2163.672
53,B0005,54,4/30/2008 17:20,1.73642251,24,3.365152082,-0.001924144,37.44763048,3266.093,2145.062
54,B0005,55,4/30/2008 22:14,1.72632172,24,3.38577286,0.000499507,36.88044924,3257.594,2117.281
55,B0005,56,5/1/2008 3:15,1.71580654,24,3.408443186,-0.000736288,36.63224569,3248.593,2108.062
56,B0005,57,5/1/2008 8:16,1.71053335,24,3.409832097,0.000203542,36.73387962,3238.766,2088.609
57,B0005,58,5/1/2008 13:14,1.7060145,24,3.417268005,-0.005241133,36.82798617,3240.14,2079.89
58,B0005,59,5/1/2008 18:11,1.70031103,24,3.421833589,-0.000457584,37.08800149,3230.109,2060.907
59,B0005,60,5/1/2008 23:10,1.69457986,24,3.427142406,-0.0023235,36.75804959,3229.781,2050.813
60,B0005,61,5/2/2008 3:53,1.68490291,24,3.438178718,-0.001432966,36.66588768,3212.469,2042.063
61,B0005,62,5/2/2008 8:44,1.67447416,24,3.465640473,-0.001928563,36.22708832,3213.219,2023.156
62,B0005,63,5/2/2008 13:43,1.67456925,24,3.444985935,-0.000747654,36.83574345,3203.578,2014.094
63,B0005,64,5/2/2008 19:07,1.66371638,24,3.467467091,0.000238786,36.31129508,3195.125,1986.063
64,B0005,65,5/2/2008 23:24,1.65901387,24,3.471730001,-0.000978078,36.57728194,3195.313,1986.641
65,B0005,66,5/3/2008 4:13,1.65385406,24,3.466070336,-0.001671215,36.61716358,3186.297,1967.859
66,B0005,67,5/3/2008 9:10,1.64265378,24,3.485289155,0.000145294,36.28502922,3176.438,1957.719
67,B0005,68,5/3/2008 14:04,1.63785784,24,3.480022171,-0.003882124,36.40409776,3167.593,1948.562
68,B0005,69,5/3/2008 18:58,1.63273504,24,3.487572729,-0.004430966,36.33612654,3167.719,1929.235
69,B0005,70,5/3/2008 23:42,1.62775289,24,3.48458314,-0.002779507,36.42204258,3159.078,1911.328
70,B0005,71,5/4/2008 4:41,1.62212549,24,3.484004412,-0.000984305,36.46650027,3148.829,1901.203
71,B0005,72,5/4/2008 9:40,1.61132566,24,3.508463138,-0.003643503,36.01706888,3149.094,1882.453
72,B0005,73,5/4/2008 14:38,1.60656314,24,3.503787286,-0.000527974,36.12135272,3140.547,1873.5
73,B0005,74,5/4/2008 19:37,1.60151422,24,3.500128757,0.00051028,36.20196695,3131.625,1855.125
74,B0005,75,5/5/2008 0:35,1.59036923,24,3.517670766,-0.003099056,35.8666031,3121.907,1845.188
75,B0005,76,5/5/2008 5:28,1.585789,24,3.517448609,-0.004404316,35.80553828,3122.125,1826.39
76,B0005,77,5/5/2008 11:41,1.58494307,24,3.516013267,-0.001663602,35.6702667,3121.672,1807.266
77,B0005,78,5/5/2008 20:40,1.59552639,24,3.496983702,-0.001124179,36.34696099,3120.86,1845.39
78,B0005,79,5/6/2008 1:38,1.57473017,24,3.520220864,-0.003973954,35.52300699,3103.828,1798.922
79,B0005,80,5/6/2008 6:37,1.564902,24,3.529225684,6.07E-05,35.26695893,3095.094,1780.766
80,B0005,81,5/6/2008 11:25,1.55976595,24,3.530725945,-0.000624752,35.35042795,3095.781,1770.796
81,B0005,82,5/6/2008 16:23,1.55948157,24,3.521290948,-0.002065598,35.94137693,3094.328,1761.047
82,B0005,83,5/6/2008 21:21,1.55468935,24,3.523535901,-0.003661692,36.04660209,3086.531,1761.609
83,B0005,84,5/7/2008 2:17,1.54887411,24,3.525524176,-5.65E-05,35.84567238,3085.625,1742.093
84,B0005,85,5/7/2008 7:04,1.5382366,24,3.534833787,-0.000308966,35.57978324,3067.203,1723.234
85,B0005,86,5/7/2008 12:01,1.52791426,24,3.54590292,-0.001821504,35.18876167,3058.157,1704.984
86,B0005,87,5/7/2008 16:59,1.52852526,24,3.536266004,0.000641728,35.64399547,3058.812,1704.813
87,B0005,88,5/7/2008 21:56,1.52264733,24,3.546806706,-0.002417168,35.70451577,3058.578,1695.5
88,B0005,89,5/8/2008 2:53,1.51748599,24,3.54802872,-0.003290911,35.75012466,3049.328,1695.671
89,B0005,90,5/9/2008 12:25,1.6058189,24,3.525050223,-0.001056051,36.01263662,3177.219,1770.547
90,B0005,91,5/9/2008 20:28,1.56384914,24,3.494044838,-0.000742655,36.76362118,3082.937,1788.938
91,B0005,92,5/10/2008 1:21,1.54809152,24,3.510041836,-0.001763143,36.50230588,3074.266,1751.719
92,B0005,93,5/10/2008 6:18,1.53237556,24,3.53592476,0.001569724,35.91017221,3066,1732.921
93,B0005,94,5/10/2008 11:16,1.52695283,24,3.529350807,-0.003970116,35.87897248,3056.437,1714.203
94,B0005,95,5/10/2008 16:11,1.5169573,24,3.541857034,-0.001085867,35.62922817,3048.219,1686.14
95,B0005,96,5/10/2008 21:07,1.5118976,24,3.540101145,-0.001745553,35.7511914,3039.218,1676.891
96,B0005,97,5/11/2008 2:05,1.5065639,24,3.545308235,-0.00140862,35.64438752,3039.047,1667.39
97,B0005,98,5/11/2008 6:55,1.50154535,24,3.543070358,-0.002012132,35.7178175,3030.375,1658.391
98,B0005,99,5/11/2008 11:52,1.49084441,24,3.558035378,-0.004792435,35.4681575,3021,1638.953
99,B0005,100,5/11/2008 16:49,1.48586838,24,3.561997553,0.000621735,35.41772195,3021.75,1620.766
100,B0005,101,5/11/2008 21:47,1.48041368,24,3.561734625,-0.001773113,35.44065808,3012.265,1621.11
101,B0005,102,5/12/2008 2:36,1.47520959,24,3.562743172,-0.000682654,35.43941162,3002.641,1602.109
102,B0005,103,5/12/2008 12:56,1.4859036,24,3.544836812,-0.001229681,35.71444214,3012,1620.547
103,B0005,104,5/12/2008 18:59,1.49609183,24,3.535834318,-0.00534617,36.32232581,3020.11,1639.875
104,B0005,105,5/12/2008 23:53,1.48080059,24,3.544628259,-0.002622953,36.14370702,3002.172,1611.36
105,B0005,106,5/13/2008 4:35,1.46975433,24,3.556359815,-0.001207832,35.81782913,2992.703,1592
106,B0005,107,5/13/2008 9:24,1.45390123,24,3.557415161,-0.003319072,35.64502539,2964.468,1573.735
107,B0005,108,5/13/2008 14:20,1.45414621,24,3.570394142,0.001559667,35.3909784,2983.375,1563.937
108,B0005,109,5/13/2008 19:04,1.45502375,24,3.557697563,-0.001606333,35.90172424,2975.297,1555.688
109,B0005,110,5/13/2008 23:59,1.44904216,24,3.562114572,-0.002522693,35.87657254,2974.985,1555.438
110,B0005,111,5/14/2008 4:55,1.43867094,24,3.576830515,-0.001423646,35.37052397,2966.25,1527.469
111,B0005,112,5/14/2008 9:52,1.43344543,24,3.577213254,-0.002347943,35.31944752,2956.359,1517.328
112,B0005,113,5/14/2008 14:35,1.43339589,24,3.569684886,-0.003987192,35.63996182,2956.344,1517.187
113,B0005,114,5/14/2008 19:31,1.42806487,24,3.57630513,-0.002115023,35.68616081,2956.406,1508.14
114,B0005,115,5/15/2008 0:27,1.42292032,24,3.5780032,-0.004832065,35.57224194,2947.266,1499.141
115,B0005,116,5/15/2008 5:24,1.41742903,24,3.578252916,-0.002271526,35.4116223,2937.984,1480.172
116,B0005,117,5/15/2008 10:20,1.41240923,24,3.579526481,0.000337946,35.29541793,2929.125,1470.875
117,B0005,118,5/15/2008 15:10,1.41257879,24,3.573309099,-0.004553123,35.60791878,2928.454,1470.766
118,B0005,119,5/15/2008 19:56,1.40759837,24,3.580853525,-0.000407978,35.72414943,2929.375,1471.172
119,B0005,120,5/16/2008 16:54,1.43339205,24,3.555891725,-0.00301153,35.90399751,2946.031,1527.172
120,B0005,121,5/16/2008 21:37,1.43825502,24,3.551885409,-0.002707782,36.11670038,2955.438,1526.797
121,B0005,122,5/17/2008 2:32,1.41735472,24,3.57361512,-0.002190467,35.48818286,2937.625,1489.735
122,B0005,123,5/17/2008 7:25,1.40698166,24,3.58224981,-0.000520257,35.09068818,2929.078,1471.203
123,B0005,124,5/17/2008 12:21,1.40120378,24,3.582107103,-0.000883015,35.08313939,2918.375,1451.36
124,B0005,125,5/17/2008 17:15,1.39670082,24,3.584544253,0.000806198,34.98209371,2919.812,1443.031
125,B0005,126,5/17/2008 22:10,1.39128479,24,3.582997064,-0.001309372,35.08471914,2900.422,1424.141
126,B0005,127,5/18/2008 3:05,1.38622877,24,3.585576081,-0.001703344,34.94908276,2901.375,1423.953
127,B0005,128,5/18/2008 8:00,1.38043668,24,3.591090838,0.000880985,34.70452785,2901.187,1404.782
128,B0005,129,5/18/2008 12:44,1.37523642,24,3.594060584,-0.002624301,34.66713131,2891.64,1395.516
129,B0005,130,5/18/2008 17:36,1.3705128,24,3.59110796,-0.001529448,34.73478778,2882.906,1386.891
130,B0005,131,5/18/2008 22:31,1.37050856,24,3.58881201,-0.001782134,34.79017756,2883.265,1377.11
131,B0005,132,5/19/2008 3:27,1.36473551,24,3.594214792,-0.003192486,34.60274189,2882.969,1367.344
132,B0005,133,5/19/2008 15:34,1.37539202,24,3.583341522,-0.005381432,35.20080243,2891.656,1404.875
133,B0005,134,5/19/2008 20:59,1.38611152,24,3.580430719,-0.001133734,35.37656984,2901.25,1414.953
134,B0005,135,5/20/2008 1:16,1.36985,24,3.592441816,0.00084187,35.02073679,2891.703,1395.281
135,B0005,136,5/20/2008 6:12,1.36478279,24,3.589331565,-0.00250224,34.92008219,2883.016,1367.375
136,B0005,137,5/20/2008 11:07,1.35432205,24,3.602288323,-0.002432713,34.51525448,2873.453,1358.203
137,B0005,138,5/20/2008 15:57,1.3546417,24,3.597021214,-0.006605727,34.95922357,2874.031,1349.156
138,B0005,139,5/20/2008 20:50,1.35470392,24,3.592312208,-0.000222798,35.09464992,2874.234,1349.187
139,B0005,140,5/21/2008 1:39,1.349315,24,3.595500119,1.21E-05,34.87110957,2864.984,1339.454
140,B0005,141,5/21/2008 6:24,1.34418919,24,3.596823461,0.001916534,34.64809422,2855.093,1321.11
141,B0005,142,5/21/2008 11:18,1.33899138,24,3.601835675,-0.002030693,34.44831393,2855.625,1301.984
142,B0005,143,5/21/2008 16:10,1.33891452,24,3.599344814,-0.000229552,34.76318323,2855.594,1311.235
143,B0005,144,5/21/2008 21:02,1.33400668,24,3.603579039,0.000192259,34.6771112,2847.437,1311.578
144,B0005,145,5/22/2008 1:42,1.32864443,24,3.605860961,-0.001187635,34.35552173,2847.36,1293
145,B0005,146,5/22/2008 6:32,1.3231709,24,3.61050785,-0.001502656,34.13298084,2837.328,1273.765
146,B0005,147,5/22/2008 11:23,1.31816916,24,3.616262908,-0.000343926,33.97306701,2837.281,1274.078
147,B0005,148,5/22/2008 16:17,1.31846644,24,3.613479486,0.002014312,34.3739489,2838.515,1274.5
148,B0005,149,5/22/2008 20:59,1.31829304,24,3.607069041,-0.001435258,34.44341685,2828.328,1264.688
149,B0005,150,5/23/2008 12:13,1.32387242,24,3.602312681,-0.004821587,33.98038017,2838.265,1283.734
150,B0005,151,5/23/2008 20:14,1.36012168,24,3.577927761,-0.004081,34.97066611,2864.547,1339.484
151,B0005,152,5/24/2008 1:09,1.33953069,24,3.593974645,-0.004431401,34.68949036,2846.39,1311.531
152,B0005,153,5/24/2008 6:00,1.32902866,24,3.60427474,4.31E-05,34.35560665,2837.969,1292.812
153,B0005,154,5/24/2008 10:42,1.32367413,24,3.608769672,-0.001950271,34.17986036,2838.156,1283.265
154,B0005,155,5/24/2008 15:31,1.3186339,24,3.609387707,-0.001991021,34.14567217,2829.843,1265.078
155,B0005,156,5/24/2008 20:21,1.31347513,24,3.6149339,-0.001904167,33.99467217,2829.625,1264.765
156,B0005,157,5/25/2008 1:06,1.31320206,24,3.609023225,-0.002823705,34.16712025,2819.437,1255.453
157,B0005,158,5/25/2008 5:57,1.30779599,24,3.614331348,-0.003824239,33.97599952,2819.579,1245.688
158,B0005,159,5/25/2008 10:51,1.30303292,24,3.617824457,-0.004508289,33.98222497,2810.672,1236.641
159,B0005,160,5/25/2008 15:37,1.30335736,24,3.61308721,-0.003392809,34.07899622,2811.485,1227.344
160,B0005,161,5/25/2008 20:23,1.30341004,24,3.60703955,-0.00562664,34.30494727,2802.422,1227.078
161,B0005,162,5/26/2008 1:13,1.29788708,24,3.614909412,-0.004150586,34.12626263,2801.625,1217.797
162,B0005,163,5/26/2008 6:01,1.29807351,24,3.610903754,0.000918747,34.13529495,2802.031,1217.5
163,B0005,164,5/26/2008 10:44,1.29346361,24,3.615560502,-0.002548452,34.07564903,2793.39,1208.484
164,B0005,165,5/26/2008 15:30,1.28800339,24,3.621191033,-0.002460183,33.99134953,2793.39,1208.594
165,B0005,166,5/26/2008 20:21,1.28745252,24,3.619185105,0.000477801,34.0591984,2792.485,1198.734
166,B0005,167,5/27/2008 15:52,1.30901536,24,3.595364973,-0.002341505,34.55651437,2802.016,1264.64
167,B0005,168,5/27/2008 20:45,1.32507933,24,3.589937389,-0.000583347,34.40592046,2820.39,1274.204

File: dataset/Discharge7_H1.csv
,name,cycle,datetime,capacity,ambient_temp,voltage_measured,current_measured,temperature_measured,time,TIEDVD
0,B0007,1,4/2/2008 15:25,1.891052295,24,3.062112709,-0.001433299,37.33847849,3690.234,2386.265
1,B0007,2,4/2/2008 19:43,1.880637028,24,3.079226238,-0.003230385,37.1617386,3672.344,2427.109
2,B0007,3,4/3/2008 0:01,1.880662672,24,3.063265547,-0.003157783,37.50810004,3651.641,2427.406
3,B0007,4,4/3/2008 4:16,1.880770901,24,3.039420908,-0.003421518,37.85540509,3631.563,2427.578
4,B0007,5,4/3/2008 8:33,1.879450873,24,3.043167178,-0.00235509,37.83587047,3629.172,2426.312
5,B0007,6,4/3/2008 12:55,1.880700352,24,3.123387982,-0.002524129,36.68060295,3652.281,2427
6,B0007,7,4/3/2008 17:17,1.879935252,24,3.118582129,-0.002681968,36.84575704,3650.828,2427.718
7,B0007,8,4/3/2008 21:28,1.881508812,24,3.04842921,-0.003604924,38.24441491,3572.453,2429.984
8,B0007,9,4/4/2008 1:38,1.869690787,24,3.016246202,0.000274813,38.66297037,3550.594,2428.563
9,B0007,10,4/4/2008 5:48,1.87005238,24,3.005452832,-0.006725827,38.74331536,3551.25,2428.984
10,B0007,11,4/4/2008 9:57,1.870044239,24,2.96653348,-0.002366402,39.17593372,3530.25,2409.969
11,B0007,12,4/4/2008 17:56,1.859651899,24,2.95834762,-0.006579885,39.59267385,3491.016,2410.062
12,B0007,13,4/4/2008 22:01,1.859074656,24,2.896976192,-0.004714079,39.74652756,3470.281,2409.891
13,B0007,14,4/5/2008 2:20,1.859008458,24,2.876004651,-0.000450805,39.88045079,3470,2409.734
14,B0007,15,4/5/2008 6:25,1.859362259,24,2.949033322,-0.006585241,39.17973626,3450.297,2410.157
15,B0007,16,4/5/2008 10:30,1.858735545,24,2.817578543,-0.004489723,39.56365952,3429.407,2388.797
16,B0007,17,4/5/2008 14:34,1.847817291,24,1.857554767,-1.988671436,39.62894832,3409.484,2389.86
17,B0007,18,4/5/2008 18:39,1.848525292,24,2.165755612,-1.988513259,39.22534721,3390.422,2390.547
18,B0007,19,4/5/2008 22:46,1.848378952,24,2.027068634,-1.985790712,39.41263216,3390.281,2390.172
19,B0007,20,4/18/2008 21:10,1.880780544,24,2.990508602,-0.003199994,38.26643351,3591.734,2430.578
20,B0007,21,4/19/2008 2:29,1.88147216,24,2.924443669,-0.002762863,39.34502064,3552.297,2451.203
21,B0007,22,4/19/2008 7:47,1.881095431,24,2.985701673,-0.002733686,38.40282689,3531.578,2431.515
22,B0007,23,4/19/2008 13:01,1.871008965,24,2.862448292,-0.002279917,39.19501045,3492.907,2431.75
23,B0007,24,4/19/2008 18:27,1.870199515,24,2.913932303,-0.000793744,39.01311177,3511.594,2429.235
24,B0007,25,4/19/2008 23:41,1.870671536,24,2.050649264,-1.989613682,38.86906912,3431.937,2430.156
25,B0007,26,4/20/2008 4:54,1.859612464,24,1.825436974,-1.98974122,39.11839966,3431.125,2429.688
26,B0007,27,4/20/2008 10:16,1.86003391,24,2.134879001,-1.989867366,38.68010761,3412.406,2411.141
27,B0007,28,4/20/2008 15:37,1.859165311,24,1.970455493,-1.987792527,38.86304568,3410.688,2409.266
28,B0007,29,4/20/2008 20:50,1.848139818,24,1.813269431,-1.987021065,39.1453117,3410.718,2408.906
29,B0007,30,4/21/2008 2:15,1.849201702,24,2.048365732,-1.98805526,38.83805642,3392.719,2392.235
30,B0007,31,4/22/2008 15:33,1.883467744,24,2.88288877,-0.002596243,38.78113988,3470.672,2417.234
31,B0007,32,4/22/2008 20:26,1.862821112,24,2.117779935,-1.987749839,39.05387577,3414.109,2407.734
32,B0007,33,4/23/2008 1:18,1.85208504,24,2.163744879,-1.98796554,38.6995517,3395.219,2397.922
33,B0007,34,4/23/2008 6:18,1.846950465,24,2.045656147,-1.987623052,38.60524149,3386,2379.359
34,B0007,35,4/23/2008 11:08,1.836828431,24,2.135620227,-1.990880773,38.42604748,3368.187,2361.484
35,B0007,36,4/23/2008 16:06,1.837161962,24,2.042987154,-1.987965741,39.04689689,3368.266,2361.156
36,B0007,37,4/23/2008 21:02,1.831672258,24,1.978616239,-1.985827106,38.83676496,3358.719,2351.312
37,B0007,38,4/24/2008 1:51,1.821147095,24,2.158453576,-1.988696121,38.49981471,3339.5,2341.89
38,B0007,39,4/24/2008 6:50,1.816506092,24,2.092603699,-1.987126806,38.58234015,3331.265,2332.906
39,B0007,40,4/24/2008 11:49,1.81138156,24,2.152888643,-1.988000423,38.78749983,3321.188,2313.796
40,B0007,41,4/24/2008 16:45,1.811605633,24,2.053741883,-1.989763558,39.31221126,3321.844,2323.265
41,B0007,42,4/24/2008 21:38,1.806054896,24,2.079330059,-1.986886765,39.40567993,3311.828,2304.078
42,B0007,43,4/25/2008 12:03,1.813204183,24,2.07597933,-1.987433786,39.32802758,3327.391,2310.563
43,B0007,44,4/25/2008 20:03,1.806264194,24,2.067434948,-1.987118282,38.61125282,3312.078,2295.437
44,B0007,45,4/26/2008 1:04,1.795831025,24,2.037264031,-1.985217168,38.56972695,3293.172,2285.625
45,B0007,46,4/26/2008 5:57,1.78588526,24,2.163267419,-1.990826155,38.34572084,3275.328,2266.984
46,B0007,47,4/26/2008 10:58,1.78032686,24,2.106631527,-1.990104969,38.48254063,3265.016,2247.625
47,B0007,48,4/29/2008 12:15,1.81507569,24,2.180927286,-1.988974957,41.04994219,3328.937,2341.797
48,B0007,49,4/29/2008 17:05,1.815702515,24,2.177349809,-1.986998523,40.36194489,3329.266,2332.657
49,B0007,50,4/29/2008 22:00,1.800243218,24,2.180136102,-1.987598634,39.66769653,3301.579,2304.25
50,B0007,51,4/30/2008 2:43,1.790447621,24,2.12862952,-1.988124332,39.4811814,3283.563,2276.485
51,B0007,52,4/30/2008 7:41,1.780343032,24,2.819149314,0.000700811,39.41905114,3275.125,2258.203
52,B0007,53,4/30/2008 12:28,1.77532877,24,2.791498672,0.000150409,39.72196117,3265.656,2257.344
53,B0007,54,4/30/2008 17:20,1.770262973,24,2.912699551,-0.003713776,40.03166031,3266.093,2248.14
54,B0007,55,4/30/2008 22:14,1.760081062,24,2.995987713,-0.000115522,39.4715147,3257.594,2229.656
55,B0007,56,5/1/2008 3:15,1.749647594,24,2.972676873,-0.002283351,39.72504113,3248.593,2211.062
56,B0007,57,5/1/2008 8:16,1.749650075,24,2.981408978,-0.002542992,39.74335777,3238.766,2191.672
57,B0007,58,5/1/2008 13:14,1.745028739,24,3.030747306,-0.000354443,39.81953913,3240.14,2182.984
58,B0007,59,5/1/2008 18:11,1.739645746,24,3.039062337,0.000513601,40.01028251,3230.109,2182.828
59,B0007,60,5/1/2008 23:10,1.728564228,24,3.073271767,-0.004044406,39.75053705,3229.781,2153.562
60,B0007,61,5/2/2008 3:53,1.723900325,24,3.098778836,-0.002713376,39.59496852,3212.469,2145.094
61,B0007,62,5/2/2008 8:44,1.713978878,24,3.121368259,-0.004186989,39.58448144,3213.219,2126.203
62,B0007,63,5/2/2008 13:43,1.7139702,24,3.134628907,-0.001695369,39.78150284,3203.578,2126.593
63,B0007,64,5/2/2008 19:07,1.703652117,24,3.121005706,-0.000635056,39.61214975,3195.125,2098.453
64,B0007,65,5/2/2008 23:24,1.704013747,24,3.16450137,-0.000103956,39.80746181,3195.313,2108.281
65,B0007,66,5/3/2008 4:13,1.693571616,24,3.210026376,0.00052028,39.41546685,3186.297,2089.453
66,B0007,67,5/3/2008 9:10,1.687657736,24,3.210589611,-0.006451571,39.38468423,3176.438,2070.156
67,B0007,68,5/3/2008 14:04,1.683074436,24,3.211652713,-0.00399359,39.44521506,3167.593,2060.86
68,B0007,69,5/3/2008 18:58,1.677927014,24,3.236789079,-0.002354597,39.35070556,3167.719,2051.063
69,B0007,70,5/3/2008 23:42,1.673206028,24,3.236252355,-0.003300493,39.41976351,3159.078,2032.891
70,B0007,71,5/4/2008 4:41,1.667436721,24,3.238140257,-0.000265768,39.408643,3148.829,2032.329
71,B0007,72,5/4/2008 9:40,1.662266263,24,3.260791247,-0.00071096,39.26414378,3149.094,2013.421
72,B0007,73,5/4/2008 14:38,1.657424307,24,3.257637774,-0.002723561,39.36784552,3140.547,1995.297
73,B0007,74,5/4/2008 19:37,1.652538685,24,3.256197957,-0.003566946,39.3995952,3131.625,1995.516
74,B0007,75,5/5/2008 0:35,1.647217463,24,3.261237667,-0.004376545,39.32054525,3121.907,1976.312
75,B0007,76,5/5/2008 5:28,1.636413681,24,3.276791226,-0.001412983,39.2246673,3122.125,1957.75
76,B0007,77,5/5/2008 11:41,1.636255431,24,3.280204681,-0.001299369,39.0446527,3121.672,1938.235
77,B0007,78,5/5/2008 20:40,1.641119179,24,3.246330916,-0.003109086,39.49011144,3120.86,1967.109
78,B0007,79,5/6/2008 1:38,1.631570079,24,3.284793531,-0.001755631,38.82694232,3103.828,1930.046
79,B0007,80,5/6/2008 6:37,1.621213283,24,3.278208354,-0.004172109,38.88522538,3095.094,1911.813
80,B0007,81,5/6/2008 11:25,1.616427321,24,3.298512396,-0.001373586,38.95656521,3095.781,1911.313
81,B0007,82,5/6/2008 16:23,1.61582351,24,3.289212625,-0.004216215,39.48650196,3094.328,1910.593
82,B0007,83,5/6/2008 21:21,1.61672418,24,3.296160957,-0.004714433,39.46565735,3086.531,1911.547
83,B0007,84,5/7/2008 2:17,1.610865586,24,3.316099496,-0.000135299,39.20259462,3085.625,1891.859
84,B0007,85,5/7/2008 7:04,1.600660337,24,3.299349705,-0.001455752,39.13951548,3067.203,1872.859
85,B0007,86,5/7/2008 12:01,1.595917449,24,3.294105934,-0.001631976,39.27250656,3058.157,1854.766
86,B0007,87,5/7/2008 16:59,1.596217952,24,3.321071654,-0.003081374,39.19187642,3058.812,1864.125
87,B0007,88,5/7/2008 21:56,1.595806511,24,3.314895684,-0.00010916,39.51623936,3058.578,1864.078
88,B0007,89,5/8/2008 2:53,1.590650782,24,3.285250365,-0.000993927,40.00681154,3049.328,1845.766
89,B0007,90,5/9/2008 12:25,1.688821116,24,3.167885572,-0.002749494,40.42042599,3177.219,1929.953
90,B0007,91,5/9/2008 20:28,1.625993828,24,3.215576898,-0.002366933,40.44989071,3082.937,1938.828
91,B0007,92,5/10/2008 1:21,1.615743386,24,3.237322372,-0.012383757,40.37503731,3074.266,1910.953
92,B0007,93,5/10/2008 6:18,1.605662676,24,3.265128362,-0.00302674,40.03060994,3066,1901.812
93,B0007,94,5/10/2008 11:16,1.594974692,24,3.296447023,-0.001586829,39.54773118,3056.437,1873.454
94,B0007,95,5/10/2008 16:11,1.590410244,24,3.293762382,-0.000584744,39.5999789,3048.219,1854.734
95,B0007,96,5/10/2008 21:07,1.585351706,24,3.295607974,-0.002309466,39.6662666,3039.218,1845.594
96,B0007,97,5/11/2008 2:05,1.579973715,24,3.3145309,-0.001928952,39.46734067,3039.047,1845.078
97,B0007,98,5/11/2008 6:55,1.575218547,24,3.31626565,-0.00181291,39.50093406,3030.375,1827.172
98,B0007,99,5/11/2008 11:52,1.569798485,24,3.318055274,-0.002513918,39.51950401,3021,1816.89
99,B0007,100,5/11/2008 16:49,1.570256538,24,3.3376611,-0.001199994,39.31627404,3021.75,1817.859
100,B0007,101,5/11/2008 21:47,1.565249874,24,3.308471264,-0.001059397,39.8135971,3012.265,1799.078
101,B0007,102,5/12/2008 2:36,1.559633934,24,3.316161904,-0.004331035,39.69751399,3002.641,1789.266
102,B0007,103,5/12/2008 12:56,1.564982053,24,3.308644721,0.000394038,39.65887447,3012,1798.766
103,B0007,104,5/12/2008 18:59,1.5749795,24,3.27976143,0.0002871,40.51011513,3020.11,1826.953
104,B0007,105,5/12/2008 23:53,1.565281117,24,3.281689839,-0.002518019,40.53892256,3002.172,1808.453
105,B0007,106,5/13/2008 4:35,1.559755497,24,3.319291254,-0.001489496,39.95381274,2992.703,1788.765
106,B0007,107,5/13/2008 9:24,1.549897686,24,3.271441638,0.000568742,40.44322559,2964.468,1779.735
107,B0007,108,5/13/2008 14:20,1.543877153,24,3.335511958,-0.003034537,39.73604954,2983.375,1760.578
108,B0007,109,5/13/2008 19:04,1.545018749,24,3.309262641,-0.001250694,40.29341867,2975.297,1761.75
109,B0007,110,5/13/2008 23:59,1.544594015,24,3.332978101,-0.002225697,40.07444747,2974.985,1752.188
110,B0007,111,5/14/2008 4:55,1.534308672,24,3.333293706,-0.000842727,39.91083066,2966.25,1733.5
111,B0007,112,5/14/2008 9:52,1.528760394,24,3.335626154,-0.002642054,39.82498588,2956.359,1732.75
112,B0007,113,5/14/2008 14:35,1.528926025,24,3.33040925,-0.002607776,40.12170438,2956.344,1732.953
113,B0007,114,5/14/2008 19:31,1.52909165,24,3.320622736,-0.002740928,40.50339709,2956.406,1723.515
114,B0007,115,5/15/2008 0:27,1.523905932,24,3.325515912,-0.000132311,40.3426072,2947.266,1714.672
115,B0007,116,5/15/2008 5:24,1.518667542,24,3.333109444,0.000833009,40.07998324,2937.984,1705.015
116,B0007,117,5/15/2008 10:20,1.513648227,24,3.335710709,0.000810919,39.96238768,2929.125,1686.344
117,B0007,118,5/15/2008 15:10,1.513605019,24,3.330939811,0.000478709,40.2797666,2928.454,1695.688
118,B0007,119,5/15/2008 19:56,1.513947061,24,3.325286281,-0.0036962,40.62025062,2929.375,1696.047
119,B0007,120,5/16/2008 16:54,1.533959919,24,3.275520043,-0.003494425,40.35266928,2946.031,1752.11
120,B0007,121,5/16/2008 21:37,1.53913728,24,3.308772267,-0.00269553,39.9268734,2955.438,1751.828
121,B0007,122,5/17/2008 2:32,1.523624797,24,3.301562663,-0.003331917,40.02531718,2937.625,1714.578
122,B0007,123,5/17/2008 7:25,1.513581304,24,3.329412894,-0.002508028,39.49862235,2929.078,1695.922
123,B0007,124,5/17/2008 12:21,1.507785075,24,3.333007309,-0.00396366,39.42127525,2918.375,1685.719
124,B0007,125,5/17/2008 17:15,1.503196068,24,3.347244065,-0.001901545,39.25911145,2919.812,1667.938
125,B0007,126,5/17/2008 22:10,1.49782206,24,3.338319208,-0.005666858,39.35985985,2900.422,1658.219
126,B0007,127,5/18/2008 3:05,1.492848535,24,3.354004346,0.000732772,39.16140981,2901.375,1658.015
127,B0007,128,5/18/2008 8:00,1.49241439,24,3.37018027,0.000204346,38.85264793,2901.187,1638.891
128,B0007,129,5/18/2008 12:44,1.487482777,24,3.346043334,-0.00111913,39.25240516,2891.64,1620.281
129,B0007,130,5/18/2008 17:36,1.482535149,24,3.351868704,-0.000360717,39.16149931,2882.906,1621.218
130,B0007,131,5/18/2008 22:31,1.482787432,24,3.371261039,-0.001960863,38.91377877,2883.265,1611.328
131,B0007,132,5/19/2008 3:27,1.47697118,24,3.363638144,-0.002452157,39.03510682,2882.969,1601.468
132,B0007,133,5/19/2008 15:34,1.481901555,24,3.358875203,-0.001565044,38.81118982,2891.656,1638.828
133,B0007,134,5/19/2008 20:59,1.49813662,24,3.342159119,-0.000907004,39.34594909,2901.25,1649.203
134,B0007,135,5/20/2008 1:16,1.482077521,24,3.35655944,-0.001300237,39.11711609,2891.703,1629.359
135,B0007,136,5/20/2008 6:12,1.477115531,24,3.353642353,0.000464618,39.06638461,2883.016,1610.875
136,B0007,137,5/20/2008 11:07,1.472077278,24,3.356800601,-0.00127582,38.96679966,2873.453,1592.453
137,B0007,138,5/20/2008 15:57,1.472248014,24,3.377870432,0.001623752,38.87062732,2874.031,1602.078
138,B0007,139,5/20/2008 20:50,1.467010667,24,3.370719092,-7.38E-06,39.1066106,2874.234,1592.625
139,B0007,140,5/21/2008 1:39,1.46176725,24,3.376335973,-0.002895088,38.88228667,2864.984,1582.875
140,B0007,141,5/21/2008 6:24,1.456695267,24,3.377108292,-0.00080915,38.73206806,2855.093,1564.657
141,B0007,142,5/21/2008 11:18,1.451354973,24,3.394007024,-0.001995123,38.39540666,2855.625,1545.687
142,B0007,143,5/21/2008 16:10,1.451615926,24,3.389807417,-0.005237508,38.72040764,2855.594,1554.875
143,B0007,144,5/21/2008 21:02,1.446816133,24,3.395298301,-0.003353861,38.50808797,2847.437,1545.703
144,B0007,145,5/22/2008 1:42,1.446757061,24,3.385837614,-0.005039734,38.65340097,2847.36,1536.61
145,B0007,146,5/22/2008 6:32,1.441379748,24,3.389881161,-0.00341931,38.45953434,2837.328,1517.344
146,B0007,147,5/22/2008 11:23,1.436245625,24,3.407342175,0.00213155,38.11383483,2837.281,1508.453
147,B0007,148,5/22/2008 16:17,1.436815415,24,3.400524264,-0.000804756,38.40789275,2838.515,1517.984
148,B0007,149,5/22/2008 20:59,1.436294515,24,3.38784771,-0.004555406,38.73894486,2828.328,1517.469
149,B0007,150,5/23/2008 12:13,1.441857532,24,3.379845055,-0.003039243,38.44322382,2838.265,1536.593
150,B0007,151,5/23/2008 20:14,1.467206348,24,3.365955839,-0.002495025,38.59565538,2864.547,1573.765
151,B0007,152,5/24/2008 1:09,1.451864037,24,3.36102938,-0.002602624,38.84706977,2846.39,1555.156
152,B0007,153,5/24/2008 6:00,1.447137975,24,3.38875326,-0.002355452,38.30628246,2837.969,1536.219
153,B0007,154,5/24/2008 10:42,1.441790587,24,3.40106273,-0.00194117,38.10008405,2838.156,1517.61
154,B0007,155,5/24/2008 15:31,1.431630948,24,3.403129377,-0.009388274,38.06252865,2829.843,1508.875
155,B0007,156,5/24/2008 20:21,1.431808425,24,3.391848207,-0.001781978,38.35118171,2829.625,1498.875
156,B0007,157,5/25/2008 1:06,1.426256259,24,3.402983453,-0.002329795,38.13413917,2819.437,1489.828
157,B0007,158,5/25/2008 5:57,1.426087753,24,3.418115964,-0.001066096,37.85713114,2819.579,1489.281
158,B0007,159,5/25/2008 10:51,1.421263351,24,3.398949188,0.000583551,38.28908688,2810.672,1470.828
159,B0007,160,5/25/2008 15:37,1.416327275,24,3.417481499,-0.004969072,37.9719687,2811.485,1470.797
160,B0007,161,5/25/2008 20:23,1.416578183,24,3.397325968,-0.003392384,38.40397607,2802.422,1461.437
161,B0007,162,5/26/2008 1:13,1.410840173,24,3.41769383,9.96E-05,38.04807932,2801.625,1451.906
162,B0007,163,5/26/2008 6:01,1.410994963,24,3.409762326,-0.003764179,38.18904506,2802.031,1451.703
163,B0007,164,5/26/2008 10:44,1.406171429,24,3.418468376,-0.001556774,38.03277235,2793.39,1442.656
164,B0007,165,5/26/2008 15:30,1.406335848,24,3.410207417,-0.001848419,38.26757391,2793.39,1442.813
165,B0007,166,5/26/2008 20:21,1.40045524,24,3.428899305,-0.001484263,37.94497591,2792.485,1433.016
166,B0007,167,5/27/2008 15:52,1.421786505,24,3.372148496,-0.001991752,38.47067656,2802.016,1498.906
167,B0007,168,5/27/2008 20:45,1.432455272,24,3.383856649,-0.000984538,37.85160245,2820.39,1489.516
